Repository: LupoLab/optmat

# optmat
**Curated, validated optical properties of materials, with the provenance of every
number.**

optmat provides the optical response of materials for simulations of ultrafast and
nonlinear optics, in gases, glasses, crystals and metals:
- the refractive index and its dispersion, from the extreme ultraviolet to the infrared;
- absorption, and the complex index across absorption thresholds and bands;
- the Kerr and third-harmonic coefficients;
- the Raman response of the molecular gases, dry air and fused silica;
- the strong-field ionisation rates of the noble gases and of molecules, and the
  parameters those rates are built from;
- two-photon continuum cross sections and curated bound-excitation records for noble gases.

Every value it gives is traceable to the paper, table and page it came from, and each
model identifies its sources, validity limits and available uncertainty evidence. It is the materials library
behind the pulse-propagation code [solprop](https://github.com/LupoLab/solprop), and does
not depend on it.

The manual is at [optmat.readthedocs.io](https://optmat.readthedocs.io), and the
repository is [LupoLab/optmat on GitHub](https://github.com/LupoLab/optmat).

## Why

Simulations of nonlinear pulse propagation are only as good as the material data they
are given. A formula or a single coefficient needs its measurement conditions,
conventions, range of validity and uncertainty to be used reliably.

Our motivation is to fix transcription errors, incorrect readings of measurement
conditions and inappropriate applications of models, and to evaluate data that have
not been systematically assessed. optmat provides reference implementations of published
fits and develops new fits from the best available data and analysis. The evidence,
choices and remaining uncertainties are available for inspection and the calculations
can be repeated.

[refractiveindex.info](https://refractiveindex.info) is an invaluable resource for the
optics community, and we do not seek to replace it. Our goals are different and
complementary: optmat concentrates on systematic evaluation of the underlying data,
explicit physical conventions, reproducible fits and validated implementations for
simulations.

## Data and modelling approach

- **Provenance of every number.** Values are taken exactly as printed: extracted by
  script from each paper's tables, or transcribed from its text with the page. The
  source record states:
  - the technique and the conditions of the measurement;
  - the reference state and density convention;
  - the stated uncertainty and its confidence level.

  A printed value is never edited. A misprint is corrected by an *erratum* that records
  the printed value, the correction, the reason and the evidence.
- **A public review register.** [`REGISTER.md`](REGISTER.md) records, entry by entry:
  - what was transcribed and how it was checked;
  - every erratum and every doubt;
  - every decision taken in fitting, and every question still open.

  Code, data and documentation cite it by entry (`TC-92`).
- **Physical models.** The dispersion of a gas is modelled as the dipole
  oscillator-strength distribution of its atoms or molecules:
  - resonance lines at their spectroscopic energies, and effective oscillators for the
    rest;
  - vibrational bands from HITRAN for the infrared-active molecules;
  - ab initio values and sum rules where they exist.

  The spectroscopic constraints support interpolation and extrapolation, but do not
  establish accuracy outside the model's qualified range. The manual states the
  evidence and limitations for each gas.

  For fused silica, the complex dielectric function is modelled from its excitations: interband
  and excitonic transitions, the Urbach tail and phonon bands, as in Franta et al.'s
  universal dispersion model. It is causal and passive by construction, with an exact
  derivative from the extreme ultraviolet to the far infrared. Other solids use
  published formulas or curated tables with explicit interpolation rules.
- **Density conventions.** Measurements are reduced with the density the source
  meant: real-gas (from equations of state) or ideal. They are converted through
  Lorentz–Lorenz with the refractivity virial coefficient and the magnetic term. At the
  level of parts per million these corrections bring precision metrology and ab initio
  theory into agreement.
- **Uncertainty and sensitivity.** Fits store their covariance. Gas dispersion and
  hyperpolarizability fits are refitted
  without each of its datasets, to show which data it really rests on. Measurements not
  used in a fit are kept as validators and compared with it. The documentation's tables
  of accuracy are checked against the stored fits by the test suite.
- **Process-aware nonlinearity.** The second hyperpolarizability is modelled as a
  function of all four frequencies, so one model gives the Kerr effect, third-harmonic

File: src/optmat/data/solid/raman/SiO2.toml
# The Raman response models of fused silica (optmat.solid.raman_response, TC-691, TC-692).
#
# [models.<name>]
#   form            hollenbeck (Hollenbeck & Cantrell's intermediate broadening, Eq. (9),
#                   modes from a raman_mode dataset), lin_agrawal (Lin & Agrawal's
#                   isotropic and anisotropic shapes, Eqs. (2)-(4), from a formula), or
#                   single_oscillator (Blow & Wood's damped oscillator, Eq. (5))
#   modes           the raman_mode dataset (hollenbeck)
#   formula         the formula record whose coefficients give the shape (lin_agrawal,
#                   single_oscillator)
#   raman_fraction  where f_R, the Raman share of the long-pulse n2, comes from:
#                   "kerr/<name>" (the stored Kerr fit's, paired with its electronic
#                   part), or a formula record (the source's own value)
#   paired          true where f_R is the one the Kerr fit found with this shape, so
#                   that the electronic n2 and the Raman response add up to the fitted
#                   n2; false for a literature form
#   description, reasons

default = "hollenbeck_2002"
# The tensor default of the silica bundles (optmat.solid.bundle): Lin and Agrawal's
# shape with its own f_R and the Kerr fit's total n2 (OEP 1, section 7.10; TC-734).
tensor = "lin_2006"

[models.hollenbeck_2002]
form = "hollenbeck"
modes = "hollenbeck_2002/modes"
formula = "hollenbeck_2002/response_eq9"
raman_fraction = "kerr/SiO2"
paired = true
description = "Hollenbeck & Cantrell's 13-mode intermediate-broadening response, normalised to unit integral, with the Raman fraction of optmat's silica Kerr fit."

[models.hollenbeck_2002.reasons]
shape = "The only curated shape fitted to both the measured gain spectrum and the measured response function of silica fibre (Stolen et al. 1989's data; Hollenbeck & Cantrell Figs. 7 and 8), within the paper's stated fit by hand. Table 1 as printed, converted by its footnote (TC-382, TC-691)."
raman_fraction = "The Kerr fit (TC-393, TC-594, TC-696) uses this shape for the share eta(tau) a pulse sees and for Stolen & Ippen's measured gain, which sets f_R (0.219 +- 0.026): the electronic part and this response add up to the fitted long-pulse n2, and the response reproduces the absolute gain."
tensor = "Hollenbeck & Cantrell fit the copolarised gain only: the model has no isotropic and anisotropic parts."

[models.lin_2006]
form = "lin_agrawal"
formula = "lin_2006/response"
raman_fraction = "lin_2006/response"
paired = false
description = "Lin & Agrawal's response: a damped oscillator for the isotropic part and the Boson peak's h_b in the anisotropic part, with their f_R = 0.245."

[models.lin_2006.reasons]
shape = "The one curated model with an isotropic and an anisotropic part (their Eq. (1)), fitted to the copolarised and orthogonal gain of Stolen et al. 1989 over 0-15 THz; it overestimates the gain beyond 15 THz (their p. 3087)."
raman_fraction = "Lin & Agrawal's 0.245, chosen with n2 = 2.6e-20 m^2/W to give a peak copolarised gain of 1.2e-11 cm/W at 795.5 nm: not optmat's n2 split, so the electronic part of the Kerr fit and this response do not add up to the fitted n2 (they overshoot by 3 %)."

[models.blow_1989]
form = "single_oscillator"
formula = "blow_1989/response"
raman_fraction = "blow_1989/response"
paired = false
description = "Blow & Wood's single damped oscillator, tau_1 = 12.2 fs, tau_2 = 32 fs, with their Raman share."

[models.blow_1989.reasons]
shape = "The single-oscillator form of most fibre codes, whose three numbers were chosen to give the position and height of the main gain peak; it underestimates the gain below 10 THz and overestimates it beyond 15 THz (Lin & Agrawal 2006, p. 3086)."
raman_fraction = "Blow & Wood's alpha = 0.7 acts on the field squared (their Eq. (2)); for the envelope the Raman term carries 2/3 of (1 - alpha) (their Eq. (8)), so its share of the long-pulse n2 is (2/3)(0.3)/(0.7 + (2/3)(0.3)) = 0.222 (TC-594, TC-692)."
